Repository: hye-on-archive/skala-ess-battery-life-prediction

# ESS 배터리 수명 예측

ESS 셀 교체 비용은 설비 CAPEX의 30~40%를 차지합니다. 이 프로젝트는 충방전 초기 100사이클 데이터만으로 배터리 셀의 총수명(cycle life)을 예측해, 교체·조달 시점을 미리 계획하고 수명이 짧을 셀을 일찍 골라내는 것을 목표로 합니다.

## 프로젝트 개요

- 데이터셋 : MIT-Stanford Battery Dataset (Severson et al., *Nature Energy* 2019), A123 LFP/흑연 18650 셀, 공칭 1.1Ah
- 학습 데이터 : Batch 1 (2017-05-12)
- 평가 데이터 : Batch 2 (2018-02-20) 필수, Batch 3 (2018-04-12) 추가
- 태스크 : Regression (초기 100사이클 → Cycle Life 예측)
- Target : `cycle_life` = 방전 용량이 0.88Ah(공칭의 80%, SOH 80%)에 도달한 사이클 수. 모델은 log10(cycle_life)를 학습하고, 예측값을 원 단위로 되돌려 MAPE를 계산합니다.

| 결과 요약 | MAPE |
|---|---|
| Train (Batch 1 CV) | 7.33% |
| Valid (Batch 1 Hold-out) | 8.44% |
| Test (Batch 2) | 35.30% |
| Test (Batch 3, 추가) | 9.87% |

Batch 1 안과 Batch 3에서는 원논문 목표(9.1%)에 근접했지만, Batch 2는 39셀 전부가 일정한 비율로 과대예측되었습니다. 원인과 개선 방향은 [오류 분석](#오류-분석)에 정리했습니다.

## 파일 구조

```
├── data/
│   ├── README.md                 # 원본 데이터 다운로드·배치 방법
│   └── processed/                # preprocess.py 결과 (원본 없이 바로 학습 가능)
│       ├── cells_meta.csv        # 셀 1개 = 1행: 제공 수명, 충전 정책, 기록 길이
│       ├── summary.csv.gz        # 사이클별 QD·QC·IR·온도·충전시간
│       ├── qdlin.npz             # 공통 전압축 + 셀별 사이클 2·10·100 Qdlin
│       └── features.csv          # features.py 결과 (셀 단위 피처 + 정제 라벨)
├── notebooks/
│   ├── 01_EDA.ipynb              # EDA 5개 질문 × 3배치
│   ├── 02_feature_engineering.ipynb  # 라벨 정제, 피처 정의, 상관·VIF·범위 이탈
│   └── 03_modeling.ipynb         # 후보 비교, 성능표, 오류 분석, 사후 분석
├── src/
│   ├── config.py                 # 경로, 정제 규칙, 시드, 검증 설정
│   ├── preprocess.py             # 원본 MAT(HDF5) → data/processed
│   ├── features.py               # 피처 계산, 라벨 정제, 피처셋 정의
│   ├── split.py                  # 정책 단위 Hold-out, 정책 단위 반복 GroupKFold
│   ├── models.py                 # 후보 모델 M0~M5
│   ├── evaluate.py               # 지표, 성능표, 그림
│   └── train.py                  # 전체 학습·선택·평가 파이프라인
├── results/
│   ├── model_performance.csv     # 과제 Reporting format 성능표
│   ├── metrics_detail.csv        # MAE, 과대예측 비율, 부트스트랩 95% CI, 그룹별 지표
│   ├── cv_results.csv            # 130개 후보 설정의 CV 결과
│   ├── predictions.csv           # Hold-out·Batch 2·Batch 3 셀별 예측
│   ├── worst_cells.csv, sensitivity_labels.csv, reference_by_family.csv, ...
│   └── figures/
├── requirements.txt
└── README.md
```

## 환경 설정

`requirements.txt`의 버전으로 Python 3.10.12에서 원본 MAT 읽기부터 노트북 실행까지 전체를 다시 돌려 이 README의 수치를 확인했습니다.

```bash
git clone https://github.com/hye-on-archive/skala-ess-battery-life-prediction.git
cd skala-ess-battery-life-prediction
pip install -r requirements.txt
```

## 실행 순서

```bash

# 1) (선택) 원본 MAT → 중간 파일. data/processed/ 가 저장소에 포함되어 있어 생략 가능
python src/preprocess.py --data-dir <MAT 파일 폴더>

# 2) 셀 단위 피처 + 정제 라벨 → data/processed/features.csv
python src/features.py

# 3) 후보 비교 → 모델 선택 → 평가 → results/  (4코어 PC에서 약 30초)
python src/train.py

# 4) 노트북: 실행 결과가 저장된 상태라 GitHub에서 바로 볼 수 있습니다.

#    다시 실행하려면 VS Code 또는 Jupyter에서 notebooks/ 의 파일을 열고 전체 실행하세요.
```

시드는 `src/config.py`의 `SEED = 42` 하나로 고정했고, Hold-out 정책·CV fold·모델 난수 모두 이 값에서 나옵니다.

## EDA

자세한 그림과 수치는 `notebooks/01_EDA.ipynb`, DAY 1 발표자료에 있습니다.

- Cycle Life 분포
  - Batch 1 534~2,237 (중앙 842), Batch 2 392~1,186 (중앙 472, 72%가 500 미만), Batch 3 541~1,935 (중앙 965)
  - 핵심 발견 : Batch 2 기존 구조 30셀은 모두 Batch 1 최소 수명(534)보다 짧아, Batch 2 평가는 학습 범위 밖 외삽입니다. 수명 왜도 1.46 → log10 후 0.27.
- 열화 곡선 분석
  - 장수명·단수명 셀의 초기 100사이클 용량은 겹치고(초기 평균 용량–수명 ρ 0.1~0.3), 차이는 이후에 벌어집니다.
  - Knee point : 수명의 약 77% 시점, 가장 이른 knee도 244사이클로 입력 구간 이후입니다. 마지막 20% 구간의 감소 기울기는 전체 평균의 약 3.3~3.5배입니다.
  - 핵심 발견 : 용량 값만으로는 100사이클 시점에 수명을 구분하기 어렵습니다. knee는 수명과 사실상 같은 정보라 입력에 넣으면 누수입니다.
- ΔQ(V) 곡선 분석
  - ΔQ(V) = Q100(V) − Q10(V). 단수명 셀일수록 3.0V 부근의 골이 깊고 넓습니다.
  - 핵심 발견 : log10 Var(ΔQ)와 수명은 세 배치 모두 강한 음의 상관(ρ −0.88 / −0.71 / −0.76)이며 log–log 평면에서 거의 직선입니다.
- 충전 속도(C-rate)와 수명의 관계
  - Batch 1은 0→80% 평균 C-rate가 높을수록 수명이 짧습니다(ρ −0.61). Batch 2·3는 모든 정책이 10분 충전(평균 4.8C)이라 총 충전 속도가 같습니다.
  - 핵심 발견 : 충전 조건 효과는 배치마다 방향이 달라 피처로 일반화하기 어렵습니다. 같은 정책 셀이 학습·검증에 섞이지 않게 정책 단위로 분할합니다.
- (추가) 셀 정제와 배치 효과
  - Batch 1의 끝 용량 > 0.90Ah인 10셀은 원논문 공식 코드의 정제 대상과 정확히 일치했습니다(이어측정 5셀 수명 보정, EOL 미도달 5셀 제외). Batch 3 노이즈 6셀도 같은 규칙으로 제외했습니다.
  - 초기 평균 용량은 배치 안에서 ρ +0.1~+0.3인데 세 배치를 합치면 −0.49로 뒤집힙니다(배치 효과에 의한 허위 상관).

## Modeling

### DAY 1 전략 → 구현 반영

| DAY 1 전략 | 구현 | 위치 |
|---|---|---|
| Regression, 타깃 log10(cycle_life), MAPE는 원 단위 | 그대로 구현 | `train.fit_predict` |
| 원논문 규칙으로 셀 정제(B1 41, B2 39, B3 40), 제공 라벨은 민감도 | 그대로 구현, 46셀·36셀 민감도 포함 | `features.curate_labels`, `train.label_variant` |
| 정책 단위 Hold-out 5정책 + 정책 단위 GroupKFold 5-fold × 5회 | 그대로 구현 (Hold-out 9셀, Development 17정책·32셀) | `split.py` |

### 민감도(선택한 설정 고정, `results/sensitivity_labels.csv`)

| 라벨 버전 | B1 셀 | CV | Valid | Batch 2 | Batch 3 |
|---|---:|---:|---:|---:|---:|
| 원논문 규칙 (주 결과) | 41 | 7.33 | 8.44 | 35.30 | 9.87 |
| 제공 라벨 그대로 | 46 | 9.83 | 7.20 | 53.63 | 19.34 |
| 의심 10셀 모두 제외 | 36 | 6.64 | 8.93 | 35.38 | 10.82 |

제공 라벨을 그대로 쓰면 이어측정 셀의 수명이 실제보다 짧게 들어가 모든 평가가 나빠집니다. 10셀을 빼도 Batch 2 결과가 같으므로, Batch 2 오차는 라벨 처리 때문이 아닙니다.

File: notebooks/01_EDA.ipynb
# 01. EDA: 세 배치의 수명과 초기 신호

과제의 EDA 질문 5개를 Batch 1·2·3에 각각 적용하고, 모델링 결정과 연결합니다.
분석 단위는 셀 1개입니다. 이 노트북은 `data/processed/`의 중간 파일만 읽으므로 원본 MAT 파일 없이 실행됩니다.
수명 라벨은 Q1에서는 제공 라벨과 원논문 정제 라벨을 함께 보고, Q2부터는 원논문 정제 라벨(`cycle_life`)을 씁니다.

```
import sys, json, warnings
from pathlib import Path
ROOT = Path.cwd().resolve().parent if Path.cwd().name == 'notebooks' else Path.cwd().resolve()
sys.path.insert(0, str(ROOT / 'src'))
warnings.filterwarnings('ignore')
import numpy as np, pandas as pd, matplotlib.pyplot as plt
from scipy.stats import spearmanr
plt.rcParams.update({'axes.spines.top': False, 'axes.spines.right': False, 'axes.grid': True,
                     'grid.color': '#e6e6e6', 'font.size': 10, 'figure.dpi': 110})
pd.set_option('display.width', 160); pd.set_option('display.max_columns', 30)
C = {'Batch 1': '#1F4E79', 'Batch 2': '#D9822B', 'Batch 3': '#2E8B74'}
B = ['Batch 1', 'Batch 2', 'Batch 3']
from features import build_features
df = build_features()
summary = pd.read_csv(ROOT / 'data/processed/summary.csv.gz')
curves = np.load(ROOT / 'data/processed/qdlin.npz')
L = df[df.in_model].copy()
df.groupby('batch').agg(cells=('cell_uid', 'size'), provided_label=('cycle_life_provided', 'count'),
                        used_in_model=('in_model', 'sum'), policies=('policy', 'nunique'))
```

         cells  provided_label  used_in_model  policies
batch                                                  
Batch 1     46              46             41        23
Batch 2     47              39             39        20
Batch 3     46              44             40         8

## Q1. Cycle Life 분포는 어떻게 생겼는가?

```
def life_stats(s):
    s = s.dropna()
    return pd.Series({'n': len(s), 'min': s.min(), 'median': s.median(), 'max': s.max(),
                      'short_<500 (%)': (s < 500).mean() * 100, 'long_>1000 (%)': (s > 1000).mean() * 100,
                      '>=550 (%)': (s >= 550).mean() * 100})
pd.concat({'provided': df.groupby('batch').cycle_life_provided.apply(life_stats).unstack(),
           'paper_rules': df.groupby('batch').cycle_life.apply(life_stats).unstack()}).round(1)
```

                        n    min  median     max  short_<500 (%)  long_>1000 (%)  >=550 (%)
            batch                                                                          
provided    Batch 1  46.0  534.0   858.5  1227.0             0.0            21.7       97.8
            Batch 2  39.0  392.0   472.0  1186.0            71.8             7.7       23.1
            Batch 3  44.0  541.0  1005.5  1935.0             0.0            52.3       97.7
paper_rules Batch 1  41.0  534.0   842.0  2237.0             0.0            24.4       97.6
            Batch 2  39.0  392.0   472.0  1186.0            71.8             7.7       23.1
            Batch 3  40.0  541.0   964.5  1935.0             0.0            47.5       97.5

```
fig, axes = plt.subplots(1, 3, figsize=(13, 3.4), sharey=True)
bins = np.arange(300, 2350, 100)
for ax, b in zip(axes, B):
    g = L[L.batch == b]
    if b == 'Batch 2':
        for st, a in [('standard', 1), ('new', .45)]:
            ax.hist(g[g.structure == st].cycle_life, bins=bins, color=C[b], alpha=a, label=st)
        ax.legend(frameon=False)
    else:
        ax.hist(g.cycle_life, bins=bins, color=C[b])
    ax.axvline(g.cycle_life.median(), color='k', ls='--', lw=1)
    ax.axvspan(300, 500, color='#C0392B', alpha=.06); ax.axvspan(1000, 2300, color='#1F6FB2', alpha=.06)
    ax.set(title=f'{b} (n={len(g)}), median {g.cycle_life.median():.0f}', xlabel='Cycle life')
axes[0].set_ylabel('Cells'); plt.tight_layout(); plt.show()
from scipy.stats import skew
print('skewness: raw %.2f -> log10 %.2f' % (skew(L.cycle_life), skew(np.log10(L.cycle_life))))
L.nsmallest(5, 'cycle_life')[['cell_uid', 'batch', 'policy', 'cycle_life', 'dq_logvar']]
```

skewness: raw 1.46 -> log10 0.27

   cell_uid    batch          policy  cycle_life  dq_logvar
65   b2c019  Batch 2      6C(60%)-3C       392.0  -3.291958
52   b2c006  Batch 2     3.6C(9%)-5C       393.0  -3.530040
61   b2c015  Batch 2     3.6C(9%)-5C       396.0  -3.516252
67   b2c021  Batch 2      6C(60%)-3C       408.0  -3.326679
76   b2c030  Batch 2  5.6C(26%)-4.5C       412.0  -3.185410

**해석**: Batch 2는 72%가 500사이클 미만이고, 기존 구조 셀 30개는 모두 Batch 1 최소 수명(534)보다 짧습니다.
Batch 2의 new structure 9셀은 777~1,186으로 따로 떨어져 있어, 한 배치 안에 성격이 다른 두 집단이 섞여 있습니다.
수명은 오른쪽 꼬리 분포이고 log10 변환으로 대칭에 가까워집니다.
유독 짧은 셀은 배치 안에서 ΔQ 분산이 가장 큰 셀이라 측정 오류가 아니라 실제 빠른 열화로 보고 삭제하지 않습니다.

**모델링 결정**: 타깃은 log10(cycle_life), 평가는 원 단위 MAPE. Batch 2는 학습 범위 밖 외삽 평가가 됩니다.

## Q2. 방전 용량은 어떻게 감소하는가?

```
import matplotlib.colors as mcolors
norm = mcolors.LogNorm(380, 2300); cm = plt.cm.viridis
fig, axes = plt.subplots(1, 3, figsize=(13, 3.6), sharey=True)
for ax, b in zip(axes, B):
    for _, r in L[L.batch == b].iterrows():
        g = summary[(summary.cell_uid == r.cell_uid) & summary.QD.between(0.8, 1.15)]
        ax.plot(g.cycle, g.QD.rolling(5, center=True, min_periods=1).median(), color=cm(norm(r.cycle_life)), lw=.8)
    ax.axhline(0.88, color='#C0392B', ls='--', lw=1); ax.axvspan(0, 100, color='#888', alpha=.15)
    ax.set(title=b, xlabel='Cycle', ylim=(0.85, 1.13))
axes[0].set_ylabel('Discharge capacity QD (Ah)')
fig.colorbar(plt.cm.ScalarMappable(norm, cm), ax=axes, label='Cycle life', fraction=.02); plt.show()
pd.DataFrame({b: [spearmanr(g.qd_mean, g.cycle_life)[0]] for b, g in L.groupby('batch')}, index=['rho(qd_mean, life)']).round(2)
```

                    Batch 1  Batch 2  Batch 3
rho(qd_mean, life)     0.23     0.12     0.25

**해석**: 회색 입력 구간(사이클 1~100)에서는 장·단수명 셀의 용량이 겹칩니다(초기 평균 용량–수명 ρ는 배치 안에서 0.1~0.3).
감소는 일정하지 않고 후반에 급격히 빨라지며(knee), knee는 수명의 약 77% 시점(DAY 1 분석)으로 입력 구간보다 한참 뒤입니다.
Batch 2 기존 구조 셀은 초기 용량이 높고 150~200사이클까지 오히려 오르다가 급락합니다.

**모델링 결정**: knee·기록 길이는 미래 정보라 입력 금지. 용량 값만으로는 부족하므로 방전 곡선 모양(ΔQ)을 핵심 피처로 씁니다.

## Q3. ΔQ(V) 곡선: 초기 사이클에서 차이가 보이는가?

```
V = curves['voltage']
def grp(x): return 'short <500' if x < 500 else ('long >1000' if x > 1000 else 'mid 500-1000')
GC = {'short <500': '#C0392B', 'mid 500-1000': '#9AA5B1', 'long >1000': '#1F6FB2'}
fig, axes = plt.subplots(1, 4, figsize=(15, 3.6))
for ax, b in zip(axes, B):
    g = L[L.batch == b]
    for name, col in GC.items():
        ids = g[g.cycle_life.map(grp) == name].cell_uid
        if len(ids) == 0: continue
        M = np.array([curves[u + '_q100'] - curves[u + '_q10'] for u in ids]) * 1000
        ax.fill_between(V, *np.percentile(M, [25, 75], 0), color=col, alpha=.18, lw=0)
        ax.plot(V, np.median(M, 0), color=col, lw=2, label=f'{name} (n={len(ids)})')
    ax.invert_xaxis(); ax.set(title=b, xlabel='Voltage (V)'); ax.legend(frameon=False, fontsize=8)
axes[0].set_ylabel('ΔQ = Q100 − Q10 (mAh)')
ax = axes[3]
for b in B:
    g = L[L.batch == b]; ax.scatter(g.dq_logvar, g.cycle_life, s=14, color=C[b], label=b)
ax.set(yscale='log', xlabel='log10 Var(ΔQ)', ylabel='Cycle life', title='log Var(ΔQ) vs life'); ax.legend(frameon=False, fontsize=8)
plt.tight_layout(); plt.show()
stats = ['dq_logvar', 'dq_logabsmin', 'dq_mean', 'dq_skew', 'dq_kurt', 'qd_mean']
pd.DataFrame({b: [spearmanr(g[s], g.cycle_life)[0] for s in stats] for b, g in L.groupby('batch')}, index=stats).round(2)
```

              Batch 1  Batch 2  Batch 3
dq_logvar       -0.88    -0.71    -0.76
dq_logabsmin    -0.85    -0.66    -0.74
dq_mean          0.84     0.70     0.72
dq_skew         -0.58    -0.15    -0.14
dq_kurt          0.24     0.50     0.19
qd_mean          0.23     0.12     0.25

**해석**: 단수명 셀일수록 3.0V 부근의 골이 깊고 넓습니다. 이 모양을 요약한 log10 Var(ΔQ)는 세 배치 모두에서 수명과 강한 음의 상관(ρ −0.71 ~ −0.88)을 보이고,
log–log 평면에서 거의 직선입니다. 최솟값·평균은 같은 정보의 중복이고, 왜도·첨도는 방향은 같지만 Batch 2·3에서 약합니다(|ρ| 0.14~0.50).

**모델링 결정**: log10 Var(ΔQ)를 1순위 피처로, 단일 피처 선형 모델을 핵심 기준선으로 둡니다.

## Q4. 충전 조건(C-rate)과 수명의 관계는?

```
fig, axes = plt.subplots(1, 3, figsize=(13, 3.4))
g = L[L.batch == 'Batch 1']
axes[0].scatter(g.avg_crate_0_80, g.cycle_life, color=C['Batch 1'], s=16)
axes[0].set(xlabel='Average C-rate, 0→80% SOC', ylabel='Cycle life', title=f"B1 rho={spearmanr(g.avg_crate_0_80, g.cycle_life)[0]:.2f}")
for ax, b in zip(axes[1:], ['Batch 2', 'Batch 3']):
    g = L[L.batch == b]
    for i, (st, e) in enumerate(g.groupby('structure')):
        ax.scatter(np.full(len(e), i) + np.random.default_rng(0).uniform(-.1, .1, len(e)), e.cycle_life, s=14, color=C[b])
    ax.set_xticks(range(g.structure.nunique())); ax.set_xticklabels(sorted(g.structure.unique()))
    ax.set(title=f'{b}: avg C-rate {g.avg_crate_0_80.min():.2f}–{g.avg_crate_0_80.max():.2f}C', ylabel='Cycle life')
plt.tight_layout(); plt.show()
cols = ['avg_crate_0_80', 'c_rate_1', 'c_rate_2', 'switch_soc']
pd.DataFrame({b: [spearmanr(g[c], g.cycle_life)[0] for c in cols] for b, g in L.groupby('batch')}, index=cols).round(2)
```

                Batch 1  Batch 2  Batch 3
avg_crate_0_80    -0.61     0.28    -0.16
c_rate_1          -0.49     0.06    -0.16
c_rate_2           0.02    -0.12    -0.11
switch_soc         0.23     0.29     0.41

**해석**: Batch 1은 0→80% 평균 C-rate가 3.6~5.4C로 다양하고 고속 충전 셀이 짧습니다.
Batch 2·3는 모든 정책이 10분 충전(평균 약 4.8C)으로 설계되어 총 충전 속도가 같고, Batch 2의 수명 차이는 셀 구조에서 나옵니다.
충전 조건과 수명의 관계는 배치마다 방향이 달라 일반화 근거가 약합니다.

**모델링 결정**: 정책 피처는 기본 셋에서 빼고 보조 실험(F3)으로만 확인합니다. 같은 정책 셀이 학습·검증에 섞이지 않게 정책 단위로 분할합니다.

## Q5. 어떤 신호가 수명과 연관되어 있는가?

```
feats = ['dq_logvar', 'dq_logabsmin', 'dq_mean', 'dq_skew', 'dq_kurt', 'qd_mean', 'qd_slope', 'ir_change',
         'tavg_median', 'chargetime_median', 'avg_crate_0_80', 'switch_soc']
corr = pd.DataFrame({b: [spearmanr(g[f], g.cycle_life, nan_policy='omit')[0] for f in feats] for b, g in L.groupby('batch')}, index=feats)
corr['pooled'] = [spearmanr(L[f], L.cycle_life, nan_policy='omit')[0] for f in feats]
fig, ax = plt.subplots(figsize=(6, 5.2))
im = ax.imshow(corr.values, cmap='RdBu_r', vmin=-1, vmax=1, aspect='auto')
for i in range(len(feats)):
    for j in range(4):
        ax.text(j, i, f'{corr.values[i, j]:+.2f}', ha='center', va='center', fontsize=8, color='w' if abs(corr.values[i, j]) > .6 else 'k')
ax.set_xticks(range(4)); ax.set_xticklabels(['B1', 'B2', 'B3', 'pooled']); ax.set_yticks(range(len(feats))); ax.set_yticklabels(feats); ax.grid(False)
ax.set_title('Spearman rho with cycle life'); plt.colorbar(im, ax=ax, fraction=.04); plt.show()
corr.round(2)
```

                   Batch 1  Batch 2  Batch 3  pooled
dq_logvar            -0.88    -0.71    -0.76   -0.89
dq_logabsmin         -0.85    -0.66    -0.74   -0.88
dq_mean               0.84     0.70     0.72    0.87
dq_skew              -0.58    -0.15    -0.14   -0.46
dq_kurt               0.24     0.50     0.19    0.33
qd_mean               0.23     0.12     0.25   -0.49
qd_slope              0.57    -0.27     0.16   -0.21
ir_change            -0.24     0.28    -0.13    0.04
tavg_median          -0.39     0.17     0.02    0.15
chargetime_median     0.63    -0.81     0.12   -0.09
avg_crate_0_80       -0.61     0.28    -0.16   -0.17
switch_soc            0.23     0.29     0.41    0.15

**해석**: 세 배치에서 방향과 크기가 일관된 것은 ΔQ 계열뿐입니다.
초기 평균 용량(`qd_mean`)은 배치 안에서 +0.1~+0.3인데 세 배치를 합치면 −0.5로 뒤집힙니다. Batch 2가 초기 용량은 높고 수명은 짧은 배치라서 생기는 배치 효과입니다.
충전시간은 B1 +0.6, B2 −0.8로 방향이 반대입니다. 다중공선성은 `02_feature_engineering`에서 VIF로 확인합니다.

## EDA → 모델링 연결

| EDA 발견 | 모델링 결정 |
|---|---|
| Q1 오른쪽 꼬리 분포, B2 단수명이 학습 범위 밖 | 타깃 log10(cycle_life), 외삽 가능한 선형 계열 중심 |
| Q2 초기 용량이 겹침, knee는 사후 정보 | ΔQ 피처 사용, knee·기록 길이 입력 금지 |
| Q3 log Var(ΔQ)–log 수명 직선, 세 배치 일관 | 1순위 피처, 단일 피처 선형 기준선 |
| Q4 충전 조건 효과가 배치마다 다름 | 정책 피처 제외(보조 실험), 정책 단위 분할 |
| Q5 배치 합치면 허위 상관 | 피처는 배치별 상관으로 판단, 규제 모델 |

File: notebooks/03_modeling.ipynb
# 03. 모델링·평가·오류 분석

`python src/train.py`가 저장한 `results/`를 읽어 정리합니다. 이 노트북은 학습을 다시 돌리지 않습니다(전체 실행은 4코어 PC에서 약 30초).

**설계 요약**
- 학습: Batch 1 정제 41셀 / 22개 충전 정책
- Valid: 정책 평균 수명 순으로 5구간을 만들고 구간마다 정책 1개를 뽑은 Hold-out 5정책(9셀)
- Train(CV): 나머지 17정책·32셀에서 정책 단위 GroupKFold 5-fold × 5회 반복
- 후보: M0 중앙값, M1 단일 피처 선형, M2 ElasticNet, M3 Huber, M4 Gaussian Process, M5 RandomForest·LightGBM × 피처셋 F0~F2 (F3는 보조)
- 선택 규칙(사전 고정): 최저 CV MAPE + 표준오차 안에서 피처 수 → 모델 복잡도 순으로 가장 단순한 후보
- 고정 모델(Development 32셀 학습)로 Hold-out, Batch 2, Batch 3를 한 번씩 평가

```
import sys, json, warnings
from pathlib import Path
ROOT = Path.cwd().resolve().parent if Path.cwd().name == 'notebooks' else Path.cwd().resolve()
sys.path.insert(0, str(ROOT / 'src'))
warnings.filterwarnings('ignore')
import numpy as np, pandas as pd, matplotlib.pyplot as plt
from scipy.stats import spearmanr
plt.rcParams.update({'axes.spines.top': False, 'axes.spines.right': False, 'axes.grid': True,
                     'grid.color': '#e6e6e6', 'font.size': 10, 'figure.dpi': 110})
pd.set_option('display.width', 160); pd.set_option('display.max_columns', 30)
C = {'Batch 1': '#1F4E79', 'Batch 2': '#D9822B', 'Batch 3': '#2E8B74'}
B = ['Batch 1', 'Batch 2', 'Batch 3']
R = ROOT / 'results'
from IPython.display import Image, display
run = json.loads((R / 'run_summary.json').read_text())
print(json.dumps(run['split'], ensure_ascii=False, indent=1))
print('selected:', run['selected']['id'], '|', run['selected']['params'], '| CV MAPE %.2f ± SE %.2f' % (run['selected']['cv_mean'], run['selected']['cv_se']))
print('standardized coefficients (log10 life):', run['coefficients_standardized'])
```

{
 "holdout_policies": [
  "4.4C(80%)-4.4C",
  "5.4C(80%)-5.4C",
  "6C(40%)-3.6C",
  "6C(40%)-3C",
  "6C(60%)-3C"
 ],
 "n_dev_cells": 32,
 "n_dev_policies": 17,
 "n_holdout_cells": 9,
 "holdout_cells": [
  "b1c005",
  "b1c020",
  "b1c021",
  "b1c024",
  "b1c025",
  "b1c026",
  "b1c027",
  "b1c032",
  "b1c033"
 ],
 "n_test_b2": 39,
 "n_test_b3": 40,
 "n_cv_folds": 25,
 "seed": 42
}
selected: M2_ElasticNet_F1_capacity_039 | alpha=0.001, l1_ratio=0.9 | CV MAPE 7.33 ± SE 0.48
standardized coefficients (log10 life): {'dq_logvar': -0.15738, 'qd_mean': 0.03238, 'qd_slope': -0.01584, 'intercept': 2.94692}

## 1. 후보 비교 (Batch 1 CV)

```
cv = pd.read_csv(R / 'cv_results.csv')
display(cv.head(10)[['id', 'params', 'n_features', 'cv_mean', 'cv_std', 'cv_se']])
display(Image(R / 'figures/cv_comparison.png'))
pd.read_csv(R / 'feature_set_ablation.csv').pivot(index='label', columns='feature_set', values='cv_mean').round(2)
```

                              id                      params  n_features  cv_mean  cv_std   cv_se
0  M2_ElasticNet_F1_capacity_039   alpha=0.001, l1_ratio=0.9           3   7.3281  2.4238  0.4848
1  M2_ElasticNet_F1_capacity_040   alpha=0.003, l1_ratio=0.1           3   7.3305  2.3870  0.4774
2  M2_ElasticNet_F1_capacity_038   alpha=0.001, l1_ratio=0.5           3   7.3320  2.3958  0.4792
3  M2_ElasticNet_F1_capacity_036  alpha=0.0003, l1_ratio=0.9           3   7.3413  2.3815  0.4763
4  M2_ElasticNet_F1_capacity_043    alpha=0.01, l1_ratio=0.1           3   7.3416  2.4462  0.4892
5  M2_ElasticNet_F1_capacity_041   alpha=0.003, l1_ratio=0.5           3   7.3417  2.4738  0.4948
6  M2_ElasticNet_F1_capacity_037   alpha=0.001, l1_ratio=0.1           3   7.3445  2.3740  0.4748
7  M2_ElasticNet_F1_capacity_035  alpha=0.0003, l1_ratio=0.5           3   7.3455  2.3758  0.4752
8  M2_ElasticNet_F1_capacity_034  alpha=0.0003, l1_ratio=0.1           3   7.3498  2.3710  0.4742
9  M2_ElasticNet_F1_capacity_042   alpha=0.003, l1_ratio=0.9           3   7.4191  2.6205  0.5241

feature_set         F0_variance  F1_capacity  F2_full  F3_full_policy
label                                                                
M1 Linear                 10.70          NaN      NaN             NaN
M2 ElasticNet             10.70         7.33    10.26           10.57
M3 Huber                  10.74         7.48    10.75           11.58
M4 GaussianProcess        11.51         7.68    10.67           11.56
M5 LightGBM               16.06        15.91    16.13           15.52
M5 RandomForest           13.27        13.15    14.40           15.09

- ElasticNet·Huber·GP 모두 F1(ΔQ + 초기 용량 평균·기울기)에서 가장 좋고(7.3~7.7%), F0 단일 피처(10.7%)보다 3%p 낮습니다.
- 저항·온도를 더한 F2와 정책을 더한 F3는 오히려 나빠집니다. 정책 단위 CV에서 새 정책에 일반화되지 않는 정보라는 뜻입니다.
- 트리 계열(RF 13.1%, LightGBM 15.9%)은 32셀 소표본에서 가장 나쁩니다.
- 1-SE 규칙으로 **M2 ElasticNet + F1** (alpha=0.001, l1_ratio=0.9)이 선택되었습니다.

## 2. 성능 결과 (과제 Reporting format)

```
perf = pd.read_csv(R / 'model_performance.csv'); display(perf)
pd.read_csv(R / 'metrics_detail.csv')
```

                           구분  MAPE (%)                                                 비고
0          Train (Batch 1 CV)      7.33  정책 단위 GroupKFold 5-fold × 5회 검증 fold 평균 (표준편차 ...
1    Valid (Batch 1 Hold-out)      8.44                              학습에 쓰지 않은 B1 충전 정책 5개
2              Test (Batch 2)     35.30                                           최종 필수 평가
3           Gap (Train-Valid)      1.11                        Valid − Train, (+) : 과적합 의심
4            Gap (Valid-Test)     26.86                  Test − Valid, (+) : 배치간 일반화 저하 의심
5           Gap (Target-Test)     26.20                      Test − 9.1, Target : 원논문 9.1%
6              Test (Batch 3)      9.87                                         추가 평가 (선택)
7         Gap (Batch2-Batch3)    -25.43                    Batch 3 − Batch 2, Test 성능 간 비교
8  Gap (Target-Test), Batch 3      0.77                           Batch 3 − 9.1, 원논문 성능 비교

       set                      group   n    MAPE      MAE     RMSE  bias_pct  over_share  MAPE_CI95_low  MAPE_CI95_high  spearman  log10_offset
0  Batch 2                        all  39  35.297  210.330  269.973    35.297     100.000         29.590          41.158     0.842         0.128
1  Batch 3                        all  40   9.868  120.141  199.730    -4.752      45.000          7.336          12.682     0.836        -0.025
2    Valid                        all   9   8.436   63.587   80.859     2.172      44.444          4.519          12.571     0.917         0.007
3  Batch 2              structure=new   9  50.496  448.352  493.420    50.496     100.000            NaN             NaN     0.233         0.171
4  Batch 2         structure=standard  30  30.737  138.923  147.350    30.737     100.000            NaN             NaN     0.674         0.115
5  Batch 2  life_in_train_range=False  30  30.737  138.923  147.350    30.737     100.000            NaN             NaN     0.674         0.115
6  Batch 2   life_in_train_range=True   9  50.496  448.352  493.420    50.496     100.000            NaN             NaN     0.233         0.171

```
display(Image(R / 'figures/pred_vs_actual.png'))
```

**Gap 해석**
- Gap(Train−Valid) +1.1%p: Hold-out 정책 5개에서도 CV와 비슷해, Batch 1 안에서는 과적합 신호가 약합니다.
- Gap(Valid−Test) +26.9%p: Batch 2에서 성능이 크게 떨어집니다. Batch 2 39셀이 **모두 과대예측**(평균 +35%)되었습니다.
- Gap(Target−Test) +26.2%p: 원논문 9.1%보다 높습니다. 단, 원논문 테스트셋(2017-06-30)과 과제 Batch 2(2018-02-20)는 다른 배치이므로 같은 조건 비교가 아닙니다.
- Batch 3는 9.9%로 원논문 목표와 0.8%p 차이입니다. Gap(Batch2−Batch3) −25.4%p로, Batch 2만 유독 어려운 배치입니다.

## 3. 오류 분석

```
display(Image(R / 'figures/error_by_group.png'))
pd.read_csv(R / 'worst_cells.csv')[['set', 'cell_uid', 'policy', 'structure', 'dq_logvar', 'y_true', 'y_pred', 'pct_err', 'life_in_train_range', 'feature_in_train_range']]
```

        set cell_uid                       policy structure  dq_logvar  y_true   y_pred  pct_err  life_in_train_range  feature_in_train_range
0   Batch 2   b2c009  5.6C(26%)-4.5C-newstructure       new      -4.34   791.0  1552.21    96.23                 True                    True
1   Batch 2   b2c044    5.2C(58%)-4C-newstructure       new      -4.36   841.0  1547.86    84.05                 True                    True
2   Batch 2   b2c032  4.8C(80%)-4.8C-newstructure       new      -4.13   809.0  1297.08    60.33                 True                    True
3   Batch 2   b2c043  4.8C(80%)-4.8C-newstructure       new      -4.27  1029.0  1614.22    56.87                 True                    True
4   Batch 2   b2c005                 3.6C(30%)-6C  standard      -3.09   416.0   642.06    54.34                False                   False
5   Batch 3   b3c038      5C(67%)-4C-newstructure       new      -4.34  1935.0  1144.44   -40.86                 True                    True
6   Batch 3   b3c007  4.8C(80%)-4.8C-newstructure       new      -4.49  1836.0  1268.04   -30.93                 True                    True
7   Batch 3   b3c040  5.6C(19%)-4.6C-newstructure       new      -4.30   796.0  1017.85    27.87                 True                    True
8   Batch 3   b3c045  4.8C(80%)-4.8C-newstructure       new      -4.52  1801.0  1306.50   -27.46                 True                    True
9   Batch 3   b3c022  5.9C(60%)-3.1C-newstructure       new      -4.05  1002.0   786.57   -21.50                 True                    True
10    Valid   b1c020               5.4C(80%)-5.4C  standard      -3.37   534.0   636.58    19.21                False                   False
11    Valid   b1c024                   6C(40%)-3C  standard      -3.94  1017.0   839.37   -17.47                 True                    True
12    Valid   b1c021               5.4C(80%)-5.4C  standard      -3.35   559.0   623.51    11.54                False                   False
13    Valid   b1c033                   6C(60%)-3C  standard      -3.67   757.0   826.38     9.16                 True                    True
14    Valid   b1c025                   6C(40%)-3C  standard      -4.03   854.0   920.80     7.82                 True                    True

**가장 크게 틀린 셀의 공통점**
1. **Batch 2 전체의 일정한 과대예측**: 오차가 무작위가 아니라 배치 전체가 한쪽으로 밀려 있습니다(log10 오프셋 +0.13 = 약 1.34배). 배치 안 순위는 유지됩니다(Spearman 0.84).
   같은 ΔQ 분산이라도 Batch 2 셀은 Batch 1보다 일찍 EOL에 도달한다는 뜻입니다.
2. **Batch 2 new structure 셀이 최악**(MAPE 50%): ΔQ는 Batch 1 장수명 셀처럼 건강해 보이는데(학습 범위 안) 실제로는 800사이클 전후에 끝납니다.
   여기에 Batch 2의 초기 용량이 학습 범위보다 높아(39셀 중 20셀 범위 밖) 양(+)의 계수를 가진 `qd_mean`이 예측을 더 끌어올립니다. EDA Q5의 허위 상관이 실제 오차로 나타난 경우입니다.
3. **Batch 3 최장수명 셀(1,800사이클 이상) 과소예측**: 학습에 이런 긴 셀이 적어 예측이 평균 쪽으로 당겨집니다.
4. **Hold-out 최단수명 2셀(534·559) 과대예측**: 학습 범위보다 짧은 셀이라 외삽 구간입니다.

## 4. 민감도·보조 결과

```
print('라벨 버전별(선택한 설정 고정)'); display(pd.read_csv(R / 'sensitivity_labels.csv'))
print('Batch 1 전체 41셀로 재학습한 경우'); display(pd.read_csv(R / 'refit_b1_all.csv'))
print('참고: 모델 패밀리별 CV 최고 설정의 테스트 성능 (선택에는 쓰지 않음)'); display(pd.read_csv(R / 'reference_by_family.csv'))
```

라벨 버전별(선택한 설정 고정)

           variant  n_B1  n_dev  n_B3  cv_mean  Valid MAPE  Batch 2 MAPE  Batch 3 MAPE
0      paper_rules    41     32    40     7.33        8.44         35.30          9.87
1  provided_labels    46     37    44     9.83        7.20         53.63         19.34
2       exclude_10    36     27    40     6.64        8.93         35.38         10.82

Batch 1 전체 41셀로 재학습한 경우

         trained_on      set   n    MAPE      MAE     RMSE  bias_pct  over_share
0  Batch 1 all (41)  Batch 2  39  38.648  215.121  257.451    38.648       100.0
1  Batch 1 all (41)  Batch 3  40  10.435  125.605  202.953    -6.399        35.0

참고: 모델 패밀리별 CV 최고 설정의 테스트 성능 (선택에는 쓰지 않음)

  family            model  feature_set                      params  cv_mean  Valid MAPE  Batch 2 MAPE  Batch 3 MAPE
0     M0           Median  F0_variance                         NaN    24.61       19.59         66.48         19.77
1     M1           Linear  F0_variance                         NaN    10.70        6.50         24.73         12.94
2     M2       ElasticNet  F1_capacity   alpha=0.001, l1_ratio=0.9     7.33        8.44         35.30          9.87
3     M3            Huber  F1_capacity  epsilon=1.75, alpha=0.0001     7.48        8.64         35.78          9.99
4     M4  GaussianProcess  F1_capacity            linear+RBF+noise     7.68        8.83         35.23         10.03
5     M5     RandomForest  F1_capacity  max_depth=None, min_leaf=2    13.15        9.73         39.98         15.51

- 제공 라벨을 그대로 쓰면 이어측정 5셀의 라벨이 실제보다 짧아 CV 9.8%, Batch 2 53.6%, Batch 3 19.3%로 모두 나빠집니다. 원논문 규칙 정제가 성능에 실제로 중요합니다.
- 10셀을 모두 빼도(36셀) Batch 2는 35.4%로 같아, Batch 2 오차는 라벨 처리 때문이 아닙니다.
- 참고 표에서 단일 피처 선형(M1)은 Batch 2에서 24.7%로 선택 모델보다 낫습니다. 다만 이는 테스트 정답을 본 뒤의 비교이므로 모델 선택에 쓰지 않았고, 개선 방향의 근거로만 씁니다.

## 5. 사후 분석(탐색): 새 배치 소수 셀로 오프셋 보정

```
display(Image(R / 'figures/posthoc_recalibration.png'))
pd.read_csv(R / 'posthoc_recalibration.csv')
```

       set  k  MAPE_mean  MAPE_p10  MAPE_p90
0  Batch 2  0      35.30       NaN       NaN
1  Batch 2  1      14.17     10.07     20.86
2  Batch 2  2      12.38      9.96     16.32
3  Batch 2  3      11.65      9.85     14.32
4  Batch 2  5      10.84      9.69     12.62
5  Batch 3  0       9.87       NaN       NaN
6  Batch 3  1      16.52     10.20     33.29
7  Batch 3  2      13.19     10.03     18.54
8  Batch 3  3      12.21     10.12     16.82
9  Batch 3  5      11.58     10.00     14.02

Batch 2의 오차가 배치 오프셋이라면, 새 배치에서 몇 개 셀의 실제 수명만 알아도 보정할 수 있습니다.
Batch 2 셀 3개의 수명으로 log 오프셋을 추정해 나머지 36셀을 보정하면 MAPE가 35.3% → 약 11.7%, 5개면 약 10.8%로 내려갑니다.
반대로 오프셋이 없던 Batch 3에 같은 보정을 하면 오히려 나빠지므로, 보정은 입력 분포 이탈이나 초기 검증 셀로 배치 차이가 확인될 때만 적용해야 합니다.
테스트 정답을 사용한 사후 분석이므로 공식 성능 수치로 쓰지 않습니다.

## 6. 원인 가설과 개선 방향

| 관찰 | 원인 가설 | 개선 방향 |
|---|---|---|
| B2 전체 과대예측, 순위는 유지 | 실험 시기·셀 lot·측정 조건 차이로 같은 ΔQ에서 수명이 짧음 | 새 배치 초기 셀 몇 개로 오프셋 보정, 배치 정보를 함께 학습할 다배치 데이터 확보 |
| `qd_mean`이 B2에서 범위 밖 | 절대 용량 수준은 lot·보정 상태에 따라 달라짐 | 절대 용량 대신 상대 변화 피처, 입력 범위 이탈 시 단순 모델(F0)로 전환하는 규칙 |
| 최장수명 셀 과소예측 | 학습에 2,000사이클급 셀이 적음 | 장수명 셀 추가 확보, 예측 구간(GP) 함께 보고 |
