Repository: hye-on-archive/skala-ess-battery-life-prediction

# ESS 배터리 수명 예측

ESS 셀 교체 비용은 설비 CAPEX의 30~40%를 차지합니다. 이 프로젝트는 충방전 초기 100사이클 데이터만으로 배터리 셀의 총수명(cycle life)을 예측해, 교체·조달 시점을 미리 계획하고 수명이 짧을 셀을 일찍 골라내는 것을 목표로 합니다.

## 프로젝트 개요

- 데이터셋 : MIT-Stanford Battery Dataset (Severson et al., *Nature Energy* 2019), A123 LFP/흑연 18650 셀, 공칭 1.1Ah
- 학습 데이터 : Batch 1 (2017-05-12)
- 평가 데이터 : Batch 2 (2018-02-20) 필수, Batch 3 (2018-04-12) 추가
- 태스크 : Regression (초기 100사이클 → Cycle Life 예측)
- Target : `cycle_life` = 방전 용량이 0.88Ah(공칭의 80%, SOH 80%)에 도달한 사이클 수. 모델은 log10(cycle_life)를 학습하고, 예측값을 원 단위로 되돌려 MAPE를 계산합니다.

| 결과 요약 | MAPE |
|---|---|
| Train (Batch 1 CV) | 7.33% |
| Valid (Batch 1 Hold-out) | 8.44% |
| Test (Batch 2) | 35.30% |
| Test (Batch 3, 추가) | 9.87% |

Batch 1 안과 Batch 3에서는 원논문 목표(9.1%)에 근접했지만, Batch 2는 39셀 전부가 일정한 비율로 과대예측되었습니다. 원인과 개선 방향은 [오류 분석](#오류-분석)에 정리했습니다.

## 파일 구조

```
├── data/
│   ├── README.md                 # 원본 데이터 다운로드·배치 방법
│   └── processed/                # preprocess.py 결과 (원본 없이 바로 학습 가능)
│       ├── cells_meta.csv        # 셀 1개 = 1행: 제공 수명, 충전 정책, 기록 길이
│       ├── summary.csv.gz        # 사이클별 QD·QC·IR·온도·충전시간
│       ├── qdlin.npz             # 공통 전압축 + 셀별 사이클 2·10·100 Qdlin
│       └── features.csv          # features.py 결과 (셀 단위 피처 + 정제 라벨)
├── notebooks/
│   ├── 01_EDA.ipynb              # EDA 5개 질문 × 3배치
│   ├── 02_feature_engineering.ipynb  # 라벨 정제, 피처 정의, 상관·VIF·범위 이탈
│   └── 03_modeling.ipynb         # 후보 비교, 성능표, 오류 분석, 사후 분석
├── src/
│   ├── config.py                 # 경로, 정제 규칙, 시드, 검증 설정
│   ├── preprocess.py             # 원본 MAT(HDF5) → data/processed
│   ├── features.py               # 피처 계산, 라벨 정제, 피처셋 정의
│   ├── split.py                  # 정책 단위 Hold-out, 정책 단위 반복 GroupKFold
│   ├── models.py                 # 후보 모델 M0~M5
│   ├── evaluate.py               # 지표, 성능표, 그림
│   └── train.py                  # 전체 학습·선택·평가 파이프라인
├── results/
│   ├── model_performance.csv     # 과제 Reporting format 성능표
│   ├── metrics_detail.csv        # MAE, 과대예측 비율, 부트스트랩 95% CI, 그룹별 지표
│   ├── cv_results.csv            # 130개 후보 설정의 CV 결과
│   ├── predictions.csv           # Hold-out·Batch 2·Batch 3 셀별 예측
│   ├── worst_cells.csv, sensitivity_labels.csv, reference_by_family.csv, ...
│   └── figures/
├── requirements.txt
└── README.md
```

## 환경 설정

`requirements.txt`의 버전으로 Python 3.10.12에서 원본 MAT 읽기부터 노트북 실행까지 전체를 다시 돌려 이 README의 수치를 확인했습니다.

```bash
git clone https://github.com/hye-on-archive/skala-ess-battery-life-prediction.git
cd skala-ess-battery-life-prediction
pip install -r requirements.txt
```

## 실행 순서

```bash

# 1) (선택) 원본 MAT → 중간 파일. data/processed/ 가 저장소에 포함되어 있어 생략 가능
python src/preprocess.py --data-dir <MAT 파일 폴더>

# 2) 셀 단위 피처 + 정제 라벨 → data/processed/features.csv
python src/features.py

# 3) 후보 비교 → 모델 선택 → 평가 → results/  (4코어 PC에서 약 30초)
python src/train.py

# 4) 노트북: 실행 결과가 저장된 상태라 GitHub에서 바로 볼 수 있습니다.

#    다시 실행하려면 VS Code 또는 Jupyter에서 notebooks/ 의 파일을 열고 전체 실행하세요.
```

시드는 `src/config.py`의 `SEED = 42` 하나로 고정했고, Hold-out 정책·CV fold·모델 난수 모두 이 값에서 나옵니다.

## EDA

자세한 그림과 수치는 `notebooks/01_EDA.ipynb`, DAY 1 발표자료에 있습니다.

- Cycle Life 분포
  - Batch 1 534~2,237 (중앙 842), Batch 2 392~1,186 (중앙 472, 72%가 500 미만), Batch 3 541~1,935 (중앙 965)
  - 핵심 발견 : Batch 2 기존 구조 30셀은 모두 Batch 1 최소 수명(534)보다 짧아, Batch 2 평가는 학습 범위 밖 외삽입니다. 수명 왜도 1.46 → log10 후 0.27.
- 열화 곡선 분석
  - 장수명·단수명 셀의 초기 100사이클 용량은 겹치고(초기 평균 용량–수명 ρ 0.1~0.3), 차이는 이후에 벌어집니다.
  - Knee point : 수명의 약 77% 시점, 가장 이른 knee도 244사이클로 입력 구간 이후입니다. 마지막 20% 구간의 감소 기울기는 전체 평균의 약 3.3~3.5배입니다.
  - 핵심 발견 : 용량 값만으로는 100사이클 시점에 수명을 구분하기 어렵습니다. knee는 수명과 사실상 같은 정보라 입력에 넣으면 누수입니다.
- ΔQ(V) 곡선 분석
  - ΔQ(V) = Q100(V) − Q10(V). 단수명 셀일수록 3.0V 부근의 골이 깊고 넓습니다.
  - 핵심 발견 : log10 Var(ΔQ)와 수명은 세 배치 모두 강한 음의 상관(ρ −0.88 / −0.71 / −0.76)이며 log–log 평면에서 거의 직선입니다.
- 충전 속도(C-rate)와 수명의 관계
  - Batch 1은 0→80% 평균 C-rate가 높을수록 수명이 짧습니다(ρ −0.61). Batch 2·3는 모든 정책이 10분 충전(평균 4.8C)이라 총 충전 속도가 같습니다.
  - 핵심 발견 : 충전 조건 효과는 배치마다 방향이 달라 피처로 일반화하기 어렵습니다. 같은 정책 셀이 학습·검증에 섞이지 않게 정책 단위로 분할합니다.
- (추가) 셀 정제와 배치 효과
  - Batch 1의 끝 용량 > 0.90Ah인 10셀은 원논문 공식 코드의 정제 대상과 정확히 일치했습니다(이어측정 5셀 수명 보정, EOL 미도달 5셀 제외). Batch 3 노이즈 6셀도 같은 규칙으로 제외했습니다.
  - 초기 평균 용량은 배치 안에서 ρ +0.1~+0.3인데 세 배치를 합치면 −0.49로 뒤집힙니다(배치 효과에 의한 허위 상관).

## Modeling

### DAY 1 전략 → 구현 반영

| DAY 1 전략 | 구현 | 위치 |
|---|---|---|
| Regression, 타깃 log10(cycle_life), MAPE는 원 단위 | 그대로 구현 | `train.fit_predict` |
| 원논문 규칙으로 셀 정제(B1 41, B2 39, B3 40), 제공 라벨은 민감도 | 그대로 구현, 46셀·36셀 민감도 포함 | `features.curate_labels`, `train.label_variant` |
| 정책 단위 Hold-out 5정책 + 정책 단위 GroupKFold 5-fold × 5회 | 그대로 구현 (Hold-out 9셀, Development 17정책·32셀) | `split.py` |

### 민감도(선택한 설정 고정, `results/sensitivity_labels.csv`)

| 라벨 버전 | B1 셀 | CV | Valid | Batch 2 | Batch 3 |
|---|---:|---:|---:|---:|---:|
| 원논문 규칙 (주 결과) | 41 | 7.33 | 8.44 | 35.30 | 9.87 |
| 제공 라벨 그대로 | 46 | 9.83 | 7.20 | 53.63 | 19.34 |
| 의심 10셀 모두 제외 | 36 | 6.64 | 8.93 | 35.38 | 10.82 |

제공 라벨을 그대로 쓰면 이어측정 셀의 수명이 실제보다 짧게 들어가 모든 평가가 나빠집니다. 10셀을 빼도 Batch 2 결과가 같으므로, Batch 2 오차는 라벨 처리 때문이 아닙니다.

File: results/run_summary.json
{
  "selected": {
    "id": "M2_ElasticNet_F1_capacity_039",
    "family": "M2",
    "model": "ElasticNet",
    "feature_set": "F1_capacity",
    "params": "alpha=0.001, l1_ratio=0.9",
    "n_features": 3,
    "selectable": true,
    "cv_mean": 7.328086770569435,
    "cv_std": 2.4238417165151698,
    "cv_se": 0.484768343303034,
    "complexity": 2
  },
  "best_cv_overall": {
    "id": "M2_ElasticNet_F1_capacity_039",
    "cv_mean": 7.328086770569435,
    "cv_se": 0.484768343303034
  },
  "coefficients_standardized": {
    "dq_logvar": -0.15738,
    "qd_mean": 0.03238,
    "qd_slope": -0.01584,
    "intercept": 2.94692
  },
  "split": {
    "holdout_policies": [
      "4.4C(80%)-4.4C",
      "5.4C(80%)-5.4C",
      "6C(40%)-3.6C",
      "6C(40%)-3C",
      "6C(60%)-3C"
    ],
    "n_dev_cells": 32,
    "n_dev_policies": 17,
    "n_holdout_cells": 9,
    "holdout_cells": [
      "b1c005",
      "b1c020",
      "b1c021",
      "b1c024",
      "b1c025",
      "b1c026",
      "b1c027",
      "b1c032",
      "b1c033"
    ],
    "n_test_b2": 39,
    "n_test_b3": 40,
    "n_cv_folds": 25,
    "seed": 42
  },
  "target_mape": 9.1,
  "metrics": {
    "Batch 2": {
      "n": 39,
      "MAPE": 35.29670412272877,
      "MAE": 210.32978908843162,
      "RMSE": 269.97277620081786,
      "bias_pct": 35.29670412272877,
      "over_share": 100.0
    },
    "Batch 3": {
      "n": 40,
      "MAPE": 9.867959339429248,
      "MAE": 120.14070811730444,
      "RMSE": 199.73019682965648,
      "bias_pct": -4.752200971451527,
      "over_share": 45.0
    },
    "Valid": {
      "n": 9,
      "MAPE": 8.436206209576753,
      "MAE": 63.58653284576413,
      "RMSE": 80.8591843563578,
      "bias_pct": 2.1719228168062505,
      "over_share": 44.44444444444444
    }
  },
  "runtime_sec": 31.3
}
